Repository: joyshree22/Limits-of-Explainable-Machine-Learning-for-Pavement-Deterioration-Prediction

File: data/ANALYSIS_TST_AC_CRCOM_SUPPORT.csv (part 1 of 5)
STATE_CODE,STATE_CODE_EXP,SHRP_ID,LAYER_NO,CONSTRUCTION_NO,TEST_TEMPERATURE,MATL_PROPERTY,PROPERTY_MINIMUM,PROPERTY_MAXIMUM,PROPERTY_MEDIAN,PROPERTY_AVERAGE,PROPERTY_STANDARD_DEVIATION,PROPERTY_COEFF_VARIATION,REP_CODE_SOURCE_VARIABILITY,REP_CODE_SOURCE_VARIABILITY_EXP
4,Arizona,1002,2,3,-10,CREEP_COMP_20_SEC,0.051,0.051,0.051,0.051,,,AS,Representative property from a single measurement.
4,Arizona,1002,2,3,25,CREEP_COMP_20_SEC,0.556,0.556,0.556,0.556,,,AS,Representative property from a single measurement.
4,Arizona,1002,2,3,5,CREEP_COMP_10_SEC,0.122,0.122,0.122,0.122,,,AS,Representative property from a single measurement.
4,Arizona,1002,2,3,25,CREEP_COMP_10_SEC,0.446,0.446,0.446,0.446,,,AS,Representative property from a single measurement.
4,Arizona,1002,2,3,-10,CREEP_COMP_10_SEC,0.049,0.049,0.049,0.049,,,AS,Representative property from a single measurement.
4,Arizona,1002,2,3,5,CREEP_COMP_5_SEC,0.11,0.11,0.11,0.11,,,AS,Representative property from a single measurement.
4,Arizona,1002,2,3,25,CREEP_COMP_5_SEC,0.357,0.357,0.357,0.357,,,AS,Representative property from a single measurement.
4,Arizona,1002,2,3,-10,CREEP_COMP_5_SEC,0.047,0.047,0.047,0.047,,,AS,Representative property from a single measurement.
4,Arizona,1002,2,3,5,CREEP_COMP_2_SEC,0.096,0.096,0.096,0.096,,,AS,Representative property from a single measurement.
4,Arizona,1002,2,3,25,CREEP_COMP_2_SEC,0.266,0.266,0.266,0.266,,,AS,Representative property from a single measurement.
4,Arizona,1002,2,3,-10,CREEP_COMP_2_SEC,0.045,0.045,0.045,0.045,,,AS,Representative property from a single measurement.
4,Arizona,1002,2,3,5,CREEP_COMP_1_SEC,0.089,0.089,0.089,0.089,,,AS,Representative property from a single measurement.
4,Arizona,1002,2,3,25,CREEP_COMP_1_SEC,0.223,0.223,0.223,0.223,,,AS,Representative property from a single measurement.
4,Arizona,1002,2,3,-10,CREEP_COMP_1_SEC,0.042,0.042,0.042,0.042,,,AS,Representative property from a single measurement.
4,Arizona,1002,2,3,5,CREEP_COMP_50_SEC,0.155,0.155,0.155,0.155,,,AS,Representative property from a single measurement.
4,Arizona,1002,2,3,25,CREEP_COMP_50_SEC,0.759,0.759,0.759,0.759,,,AS,Representative property from a single measurement.
4,Arizona,1002,2,3,-10,CREEP_COMP_50_SEC,0.055,0.055,0.055,0.055,,,AS,Representative property from a single measurement.
4,Arizona,1002,2,3,5,CREEP_COMP_100_SEC,0.178,0.178,0.178,0.178,,,AS,Representative property from a single measurement.
4,Arizona,1002,2,3,25,CREEP_COMP_100_SEC,1.027,1.027,1.027,1.027,,,AS,Representative property from a single measurement.
4,Arizona,1002,2,3,-10,CREEP_COMP_100_SEC,0.059,0.059,0.059,0.059,,,AS,Representative property from a single measurement.
4,Arizona,1002,2,3,5,CREEP_COMP_20_SEC,0.134,0.134,0.134,0.134,,,AS,Representative property from a single measurement.
4,Arizona,1002,5,3,-10,CREEP_COMP_10_SEC,0.057,0.071,0.064,0.064,0.00989949,0.15467961,AH,Representative property from two or more measurements with a coefficient of variation greater than a threshold that is material dependent.
4,Arizona,1002,5,3,5,CREEP_COMP_100_SEC,0.315,0.444,0.3795,0.3795,0.09121677,0.24036041,AH,Representative property from two or more measurements with a coefficient of variation greater than a threshold that is material dependent.
4,Arizona,1002,5,3,-10,CREEP_COMP_5_SEC,0.053,0.064,0.0585,0.0585,0.00777817,0.13296025,AH,Representative property from two or more measurements with a coefficient of variation greater than a threshold that is material dependent.
4,Arizona,1002,5,3,5,CREEP_COMP_2_SEC,0.102,0.128,0.115,0.115,0.01838478,0.15986762,AH,Representative property from two or more measurements with a coefficient of variation greater than a threshold that is material dependent.
4,Arizona,1002,5,3,-10,CREEP_COMP_2_SEC,0.047,0.056,0.0515,0.0515,0.00636396,0.12357206,AH,Representative property from two or more measurements with a coefficient of variation greater than a threshold that is material dependent.
4,Arizona,1002,5,3,5,CREEP_COMP_1_SEC,0.089,0.106,0.0975,0.0975,0.01202082,0.12329041,AH,Representative property from two or more measurements with a coefficient of variation greater than a threshold that is material dependent.
4,Arizona,1002,5,3,25,CREEP_COMP_10_SEC,1.383,1.538,1.4605,1.4605,0.10960155,0.07504386,AL,Representative property from two or more measurements with a coefficient of variation less than or equal to a threshold that is material dependent.
4,Arizona,1002,5,3,25,CREEP_COMP_5_SEC,1.014,1.03,1.022,1.022,0.01131371,0.01107016,AL,Representative property from two or more measurements with a coefficient of variation less than or equal to a threshold that is material dependent.
4,Arizona,1002,5,3,25,CREEP_COMP_2_SEC,0.611,0.613,0.612,0.612,0.00141421,0.00231081,AL,Representative property from two or more measurements with a coefficient of variation less than or equal to a threshold that is material dependent.
4,Arizona,1002,5,3,25,CREEP_COMP_1_SEC,0.423,0.435,0.429,0.429,0.00848528,0.01977921,AL,Representative property from two or more measurements with a coefficient of variation less than or equal to a threshold that is material dependent.
4,Arizona,1002,5,3,5,CREEP_COMP_50_SEC,0.241,0.339,0.29,0.29,0.06929646,0.23895333,AH,Representative property from two or more measurements with a coefficient of variation greater than a threshold that is material dependent.
4,Arizona,1002,5,3,25,CREEP_COMP_50_SEC,3.082,3.847,3.4645,3.4645,0.54093669,0.15613701,AH,Representative property from two or more measurements with a coefficient of variation greater than a threshold that is material dependent.
4,Arizona,1002,5,3,-10,CREEP_COMP_50_SEC,0.073,0.089,0.081,0.081,0.01131371,0.13967541,AH,Representative property from two or more measurements with a coefficient of variation greater than a threshold that is material dependent.
4,Arizona,1002,5,3,-10,CREEP_COMP_1_SEC,0.042,0.05,0.046,0.046,0.00565685,0.12297509,AH,Representative property from two or more measurements with a coefficient of variation greater than a threshold that is material dependent.
4,Arizona,1002,5,3,25,CREEP_COMP_100_SEC,4.296,5.589,4.9425,4.9425,0.91428907,0.18498514,AH,Representative property from two or more measurements with a coefficient of variation greater than a threshold that is material dependent.
4,Arizona,1002,5,3,-10,CREEP_COMP_100_SEC,0.082,0.103,0.0925,0.0925,0.01484924,0.16053235,AH,Representative property from two or more measurements with a coefficient of variation greater than a threshold that is material dependent.
4,Arizona,1002,5,3,5,CREEP_COMP_20_SEC,0.182,0.25,0.216,0.216,0.04808326,0.22260769,AH,Representative property from two or more measurements with a coefficient of variation greater than a threshold that is material dependent.
4,Arizona,1002,5,3,25,CREEP_COMP_20_SEC,2,2.345,2.1725,2.1725,0.24395184,0.11229084,AH,Representative property from two or more measurements with a coefficient of variation greater than a threshold that is material dependent.
4,Arizona,1002,5,3,-10,CREEP_COMP_20_SEC,0.064,0.078,0.071,0.071,0.00989949,0.13942951,AH,Representative property from two or more measurements with a coefficient of variation greater than a threshold that is material dependent.
4,Arizona,1002,5,3,5,CREEP_COMP_10_SEC,0.149,0.2,0.1745,0.1745,0.03606245,0.20666158,AH,Representative property from two or more measurements with a coefficient of variation greater than a threshold that is material dependent.
4,Arizona,1002,5,3,5,CREEP_COMP_5_SEC,0.128,0.163,0.1455,0.1455,0.02474874,0.17009441,AH,Representative property from two or more measurements with a coefficient of variation greater than a threshold that is material dependent.
4,Arizona,1003,5,4,5,CREEP_COMP_100_SEC,0.206,0.246,0.226,0.226,0.02828427,0.12515164,AH,Representative property from two or more measurements with a coefficient of variation greater than a threshold that is material dependent.
4,Arizona,1003,5,4,25,CREEP_COMP_100_SEC,4.98,6.372,5.676,5.676,0.98429264,0.17341308,AH,Representative property from two or more measurements with a coefficient of variation greater than a threshold that is material dependent.
4,Arizona,1003,5,4,25,CREEP_COMP_50_SEC,3.17,4.124,3.647,3.647,0.67457987,0.18496843,AH,Representative property from two or more measurements with a coefficient of variation greater than a threshold that is material dependent.
4,Arizona,1003,5,4,5,CREEP_COMP_50_SEC,0.162,0.194,0.178,0.178,0.02262742,0.12712032,AH,Representative property from two or more measurements with a coefficient of variation greater than a threshold that is material dependent.
4,Arizona,1003,5,4,-10,CREEP_COMP_20_SEC,0.052,0.065,0.0585,0.0585,0.00919239,0.15713484,AH,Representative property from two or more measurements with a coefficient of variation greater than a threshold that is material dependent.
4,Arizona,1003,5,4,25,CREEP_COMP_20_SEC,1.837,2.358,2.0975,2.0975,0.36840263,0.17563892,AH,Representative property from two or more measurements with a coefficient of variation greater than a threshold that is material dependent.
4,Arizona,1003,5,4,5,CREEP_COMP_20_SEC,0.125,0.147,0.136,0.136,0.01555635,0.11438492,AH,Representative property from two or more measurements with a coefficient of variation greater than a threshold that is material dependent.
4,Arizona,1003,5,4,-10,CREEP_COMP_1_SEC,0.038,0.049,0.0435,0.0435,0.00777817,0.17880861,AH,Representative property from two or more measurements with a coefficient of variation greater than a threshold that is material dependent.
4,Arizona,1003,5,4,25,CREEP_COMP_1_SEC,0.341,0.485,0.413,0.413,0.10182338,0.24654571,AH,Representative property from two or more measurements with a coefficient of variation greater than a threshold that is material dependent.
4,Arizona,1003,5,4,5,CREEP_COMP_1_SEC,0.064,0.08,0.072,0.072,0.01131371,0.15713484,AH,Representative property from two or more measurements with a coefficient of variation greater than a threshold that is material dependent.
4,Arizona,1003,5,4,-10,CREEP_COMP_2_SEC,0.043,0.053,0.048,0.048,0.00707107,0.14731391,AH,Representative property from two or more measurements with a coefficient of variation greater than a threshold that is material dependent.
4,Arizona,1003,5,4,25,CREEP_COMP_2_SEC,0.538,0.667,0.6025,0.6025,0.09121677,0.15139714,AH,Representative property from two or more measurements with a coefficient of variation greater than a threshold that is material dependent.
4,Arizona,1003,5,4,5,CREEP_COMP_2_SEC,0.074,0.092,0.083,0.083,0.01272792,0.15334846,AH,Representative property from two or more measurements with a coefficient of variation greater than a threshold that is material dependent.
4,Arizona,1003,5,4,-10,CREEP_COMP_5_SEC,0.046,0.058,0.052,0.052,0.00848528,0.16317849,AH,Representative property from two or more measurements with a coefficient of variation greater than a threshold that is material dependent.
4,Arizona,1003,5,4,25,CREEP_COMP_5_SEC,0.764,1.072,0.918,0.918,0.21778889,0.2372428,AH,Representative property from two or more measurements with a coefficient of variation greater than a threshold that is material dependent.
4,Arizona,1003,5,4,5,CREEP_COMP_5_SEC,0.09,0.108,0.099,0.099,0.01272792,0.12856487,AH,Representative property from two or more measurements with a coefficient of variation greater than a threshold that is material dependent.
4,Arizona,1003,5,4,-10,CREEP_COMP_10_SEC,0.049,0.061,0.055,0.055,0.00848528,0.15427784,AH,Representative property from two or more measurements with a coefficient of variation greater than a threshold that is material dependent.
4,Arizona,1003,5,4,25,CREEP_COMP_10_SEC,1.144,1.597,1.3705,1.3705,0.32031937,0.23372446,AH,Representative property from two or more measurements with a coefficient of variation greater than a threshold that is material dependent.
4,Arizona,1003,5,4,5,CREEP_COMP_10_SEC,0.105,0.126,0.1155,0.1155,0.01484924,0.12856487,AH,Representative property from two or more measurements with a coefficient of variation greater than a threshold that is material dependent.
4,Arizona,1003,5,4,-10,CREEP_COMP_100_SEC,0.065,0.083,0.074,0.074,0.01272792,0.17199895,AH,Representative property from two or more measurements with a coefficient of variation greater than a threshold that is material dependent.
4,Arizona,1003,5,4,-10,CREEP_COMP_50_SEC,0.059,0.074,0.0665,0.0665,0.0106066,0.15949777,AH,Representative property from two or more measurements with a coefficient of variation greater than a threshold that is material dependent.
4,Arizona,1006,6,4,-10,CREEP_COMP_100_SEC,0.072,0.087,0.0795,0.0795,0.0106066,0.13341637,AH,Representative property from two or more measurements with a coefficient of variation greater than a threshold that is material dependent.
4,Arizona,1006,6,4,5,CREEP_COMP_20_SEC,0.124,0.149,0.1365,0.1365,0.01767767,0.12950674,AH,Representative property from two or more measurements with a coefficient of variation greater than a threshold that is material dependent.
4,Arizona,1006,6,4,-10,CREEP_COMP_50_SEC,0.065,0.076,0.0705,0.0705,0.00777817,0.11032872,AH,Representative property from two or more measurements with a coefficient of variation greater than a threshold that is material dependent.
4,Arizona,1006,6,4,25,CREEP_COMP_50_SEC,2.727,3.789,3.258,3.258,0.7509474,0.23049337,AH,Representative property from two or more measurements with a coefficient of variation greater than a threshold that is material dependent.
4,Arizona,1006,6,4,5,CREEP_COMP_50_SEC,0.164,0.192,0.178,0.178,0.01979899,0.11123028,AH,Representative property from two or more measurements with a coefficient of variation greater than a threshold that is material dependent.
4,Arizona,1006,6,4,25,CREEP_COMP_1_SEC,0.301,0.337,0.319,0.319,0.02545584,0.07979888,AL,Representative property from two or more measurements with a coefficient of variation less than or equal to a threshold that is material dependent.
4,Arizona,1006,6,4,-10,CREEP_COMP_5_SEC,0.049,0.056,0.0525,0.0525,0.00494975,0.0942809,AL,Representative property from two or more measurements with a coefficient of variation less than or equal to a threshold that is material dependent.
4,Arizona,1006,6,4,5,CREEP_COMP_100_SEC,0.216,0.246,0.231,0.231,0.0212132,0.09183205,AL,Representative property from two or more measurements with a coefficient of variation less than or equal to a threshold that is material dependent.
4,Arizona,1006,6,4,-10,CREEP_COMP_1_SEC,0.041,0.048,0.0445,0.0445,0.00494975,0.11123028,AH,Representative property from two or more measurements with a coefficient of variation greater than a threshold that is material dependent.
4,Arizona,1006,6,4,5,CREEP_COMP_1_SEC,0.064,0.08,0.072,0.072,0.01131371,0.15713484,AH,Representative property from two or more measurements with a coefficient of variation greater than a threshold that is material dependent.
4,Arizona,1006,6,4,-10,CREEP_COMP_2_SEC,0.043,0.052,0.0475,0.0475,0.00636396,0.13397813,AH,Representative property from two or more measurements with a coefficient of variation greater than a threshold that is material dependent.
4,Arizona,1006,6,4,25,CREEP_COMP_2_SEC,0.411,0.487,0.449,0.449,0.05374012,0.11968845,AH,Representative property from two or more measurements with a coefficient of variation greater than a threshold that is material dependent.
4,Arizona,1006,6,4,5,CREEP_COMP_2_SEC,0.071,0.092,0.0815,0.0815,0.01484924,0.18219929,AH,Representative property from two or more measurements with a coefficient of variation greater than a threshold that is material dependent.
4,Arizona,1006,6,4,25,CREEP_COMP_5_SEC,0.711,0.85,0.7805,0.7805,0.09828784,0.12592933,AH,Representative property from two or more measurements with a coefficient of variation greater than a threshold that is material dependent.
4,Arizona,1006,6,4,5,CREEP_COMP_5_SEC,0.085,0.107,0.096,0.096,0.01555635,0.1620453,AH,Representative property from two or more measurements with a coefficient of variation greater than a threshold that is material dependent.
4,Arizona,1006,6,4,-10,CREEP_COMP_10_SEC,0.051,0.061,0.056,0.056,0.00707107,0.12626907,AH,Representative property from two or more measurements with a coefficient of variation greater than a threshold that is material dependent.
4,Arizona,1006,6,4,25,CREEP_COMP_10_SEC,1.001,1.319,1.16,1.16,0.22485996,0.19384479,AH,Representative property from two or more measurements with a coefficient of variation greater than a threshold that is material dependent.
4,Arizona,1006,6,4,5,CREEP_COMP_10_SEC,0.102,0.126,0.114,0.114,0.01697056,0.14886459,AH,Representative property from two or more measurements with a coefficient of variation greater than a threshold that is material dependent.
4,Arizona,1006,6,4,-10,CREEP_COMP_20_SEC,0.056,0.066,0.061,0.061,0.00707107,0.11591914,AH,Representative property from two or more measurements with a coefficient of variation greater than a threshold that is material dependent.
4,Arizona,1006,6,4,25,CREEP_COMP_20_SEC,1.552,2.096,1.824,1.824,0.38466609,0.2108915,AH,Representative property from two or more measurements with a coefficient of variation greater than a threshold that is material dependent.
4,Arizona,1006,6,4,25,CREEP_COMP_100_SEC,4.256,6.004,5.13,5.13,1.23602265,0.24094009,AH,Representative property from two or more measurements with a coefficient of variation greater than a threshold that is material dependent.
4,Arizona,1007,3,4,5,CREEP_COMP_10_SEC,0.147,0.147,0.147,0.147,,,AS,Representative property from a single measurement.
4,Arizona,1007,3,4,-10,CREEP_COMP_20_SEC,0.088,0.088,0.088,0.088,,,AS,Representative property from a single measurement.
4,Arizona,1007,3,4,25,CREEP_COMP_20_SEC,0.496,0.496,0.496,0.496,,,AS,Representative property from a single measurement.
4,Arizona,1007,3,4,5,CREEP_COMP_20_SEC,0.164,0.164,0.164,0.164,,,AS,Representative property from a single measurement.
4,Arizona,1007,3,4,-10,CREEP_COMP_50_SEC,0.103,0.103,0.103,0.103,,,AS,Representative property from a single measurement.
4,Arizona,1007,3,4,25,CREEP_COMP_50_SEC,0.608,0.608,0.608,0.608,,,AS,Representative property from a single measurement.
4,Arizona,1007,3,4,5,CREEP_COMP_50_SEC,0.203,0.203,0.203,0.203,,,AS,Representative property from a single measurement.
4,Arizona,1007,3,4,-10,CREEP_COMP_100_SEC,0.122,0.122,0.122,0.122,,,AS,Representative property from a single measurement.
4,Arizona,1007,3,4,25,CREEP_COMP_100_SEC,0.741,0.741,0.741,0.741,,,AS,Representative property from a single measurement.
4,Arizona,1007,3,4,5,CREEP_COMP_100_SEC,0.254,0.254,0.254,0.254,,,AS,Representative property from a single measurement.
4,Arizona,1007,3,4,-10,CREEP_COMP_1_SEC,0.062,0.062,0.062,0.062,,,AS,Representative property from a single measurement.
4,Arizona,1007,3,4,25,CREEP_COMP_1_SEC,0.247,0.247,0.247,0.247,,,AS,Representative property from a single measurement.
4,Arizona,1007,3,4,5,CREEP_COMP_1_SEC,0.091,0.091,0.091,0.091,,,AS,Representative property from a single measurement.
4,Arizona,1007,3,4,-10,CREEP_COMP_2_SEC,0.068,0.068,0.068,0.068,,,AS,Representative property from a single measurement.
4,Arizona,1007,3,4,25,CREEP_COMP_2_SEC,0.297,0.297,0.297,0.297,,,AS,Representative property from a single measurement.
4,Arizona,1007,3,4,5,CREEP_COMP_2_SEC,0.112,0.112,0.112,0.112,,,AS,Representative property from a single measurement.
4,Arizona,1007,3,4,-10,CREEP_COMP_5_SEC,0.076,0.076,0.076,0.076,,,AS,Representative property from a single measurement.
4,Arizona,1007,3,4,25,CREEP_COMP_5_SEC,0.373,0.373,0.373,0.373,,,AS,Representative property from a single measurement.
4,Arizona,1007,3,4,5,CREEP_COMP_5_SEC,0.13,0.13,0.13,0.13,,,AS,Representative property from a single measurement.
4,Arizona,1007,3,4,-10,CREEP_COMP_10_SEC,0.081,0.081,0.081,0.081,,,AS,Representative property from a single measurement.
4,Arizona,1007,3,4,25,CREEP_COMP_10_SEC,0.427,0.427,0.427,0.427,,,AS,Representative property from a single measurement.
4,Arizona,1007,6,4,-10,CREEP_COMP_1_SEC,0.03,0.035,0.0325,0.0325,0.00353553,0.10878566,AH,Representative property from two or more measurements with a coefficient of variation greater than a threshold that is material dependent.
4,Arizona,1007,6,4,25,CREEP_COMP_1_SEC,0.14,0.19,0.165,0.165,0.03535534,0.21427478,AH,Representative property from two or more measurements with a coefficient of variation greater than a threshold that is material dependent.
4,Arizona,1007,6,4,5,CREEP_COMP_100_SEC,0.144,0.146,0.145,0.145,0.00141421,0.0097532,AL,Representative property from two or more measurements with a coefficient of variation less than or equal to a threshold that is material dependent.
4,Arizona,1007,6,4,25,CREEP_COMP_20_SEC,0.647,0.842,0.7445,0.7445,0.13788582,0.18520594,AH,Representative property from two or more measurements with a coefficient of variation greater than a threshold that is material dependent.
4,Arizona,1007,6,4,-10,CREEP_COMP_20_SEC,0.038,0.045,0.0415,0.0415,0.00494975,0.11927102,AH,Representative property from two or more measurements with a coefficient of variation greater than a threshold that is material dependent.
4,Arizona,1007,6,4,-10,CREEP_COMP_100_SEC,0.049,0.056,0.0525,0.0525,0.00494975,0.0942809,AL,Representative property from two or more measurements with a coefficient of variation less than or equal to a threshold that is material dependent.
4,Arizona,1007,6,4,-10,CREEP_COMP_5_SEC,0.035,0.04,0.0375,0.0375,0.00353553,0.0942809,AL,Representative property from two or more measurements with a coefficient of variation less than or equal to a threshold that is material dependent.
4,Arizona,1007,6,4,25,CREEP_COMP_10_SEC,0.47,0.609,0.5395,0.5395,0.09828784,0.18218321,AH,Representative property from two or more measurements with a coefficient of variation greater than a threshold that is material dependent.
4,Arizona,1007,6,4,-10,CREEP_COMP_10_SEC,0.036,0.042,0.039,0.039,0.00424264,0.10878566,AH,Representative property from two or more measurements with a coefficient of variation greater than a threshold that is material dependent.
4,Arizona,1007,6,4,5,CREEP_COMP_50_SEC,0.115,0.118,0.1165,0.1165,0.00212132,0.01820876,AL,Representative property from two or more measurements with a coefficient of variation less than or equal to a threshold that is material dependent.
4,Arizona,1007,6,4,-10,CREEP_COMP_50_SEC,0.044,0.05,0.047,0.047,0.00424264,0.09026895,AL,Representative property from two or more measurements with a coefficient of variation less than or equal to a threshold that is material dependent.
4,Arizona,1007,6,4,5,CREEP_COMP_5_SEC,0.062,0.073,0.0675,0.0675,0.00777817,0.11523222,AH,Representative property from two or more measurements with a coefficient of variation greater than a threshold that is material dependent.
4,Arizona,1007,6,4,25,CREEP_COMP_5_SEC,0.348,0.459,0.4035,0.4035,0.07848885,0.19452008,AH,Representative property from two or more measurements with a coefficient of variation greater than a threshold that is material dependent.
4,Arizona,1007,6,4,5,CREEP_COMP_10_SEC,0.074,0.081,0.0775,0.0775,0.00494975,0.06386771,AL,Representative property from two or more measurements with a coefficient of variation less than or equal to a threshold that is material dependent.
4,Arizona,1007,6,4,5,CREEP_COMP_2_SEC,0.052,0.062,0.057,0.057,0.00707107,0.12405382,AH,Representative property from two or more measurements with a coefficient of variation greater than a threshold that is material dependent.
4,Arizona,1007,6,4,25,CREEP_COMP_2_SEC,0.226,0.278,0.252,0.252,0.03676955,0.14591092,AH,Representative property from two or more measurements with a coefficient of variation greater than a threshold that is material dependent.
4,Arizona,1007,6,4,-10,CREEP_COMP_2_SEC,0.032,0.037,0.0345,0.0345,0.00353553,0.10247924,AH,Representative property from two or more measurements with a coefficient of variation greater than a threshold that is material dependent.
4,Arizona,1007,6,4,25,CREEP_COMP_100_SEC,1.474,1.855,1.6645,1.6645,0.26940768,0.16185502,AH,Representative property from two or more measurements with a coefficient of variation greater than a threshold that is material dependent.
4,Arizona,1007,6,4,5,CREEP_COMP_20_SEC,0.084,0.095,0.0895,0.0895,0.00777817,0.08690698,AL,Representative property from two or more measurements with a coefficient of variation less than or equal to a threshold that is material dependent.
4,Arizona,1007,6,4,5,CREEP_COMP_1_SEC,0.043,0.05,0.0465,0.0465,0.00494975,0.10644618,AH,Representative property from two or more measurements with a coefficient of variation greater than a threshold that is material dependent.
4,Arizona,1007,6,4,25,CREEP_COMP_50_SEC,1.009,1.309,1.159,1.159,0.21213203,0.18303023,AH,Representative property from two or more measurements with a coefficient of variation greater than a threshold that is material dependent.
4,Arizona,1007,7,4,-10,CREEP_COMP_50_SEC,0.071,0.087,0.079,0.079,0.01131371,0.1432115,AH,Representative property from two or more measurements with a coefficient of variation greater than a threshold that is material dependent.
4,Arizona,1007,7,4,-10,CREEP_COMP_20_SEC,0.063,0.077,0.07,0.07,0.00989949,0.14142136,AH,Representative property from two or more measurements with a coefficient of variation greater than a threshold that is material dependent.
4,Arizona,1007,7,4,5,CREEP_COMP_10_SEC,0.109,0.128,0.1185,0.1185,0.01343503,0.11337577,AH,Representative property from two or more measurements with a coefficient of variation greater than a threshold that is material dependent.
4,Arizona,1007,7,4,-10,CREEP_COMP_10_SEC,0.058,0.07,0.064,0.064,0.00848528,0.13258252,AH,Representative property from two or more measurements with a coefficient of variation greater than a threshold that is material dependent.
4,Arizona,1007,7,4,5,CREEP_COMP_5_SEC,0.094,0.11,0.102,0.102,0.01131371,0.11091871,AH,Representative property from two or more measurements with a coefficient of variation greater than a threshold that is material dependent.
4,Arizona,1007,7,4,-10,CREEP_COMP_5_SEC,0.054,0.066,0.06,0.06,0.00848528,0.14142136,AH,Representative property from two or more measurements with a coefficient of variation greater than a threshold that is material dependent.
4,Arizona,1007,7,4,-10,CREEP_COMP_2_SEC,0.049,0.06,0.0545,0.0545,0.00777817,0.1427188,AH,Representative property from two or more measurements with a coefficient of variation greater than a threshold that is material dependent.
4,Arizona,1007,7,4,5,CREEP_COMP_1_SEC,0.063,0.076,0.0695,0.0695,0.00919239,0.13226458,AH,Representative property from two or more measurements with a coefficient of variation greater than a threshold that is material dependent.
4,Arizona,1007,7,4,-10,CREEP_COMP_1_SEC,0.046,0.057,0.0515,0.0515,0.00777817,0.15103252,AH,Representative property from two or more measurements with a coefficient of variation greater than a threshold that is material dependent.
4,Arizona,1007,7,4,25,CREEP_COMP_50_SEC,1.887,2.076,1.9815,1.9815,0.13364318,0.06744546,AL,Representative property from two or more measurements with a coefficient of variation less than or equal to a threshold that is material dependent.
4,Arizona,1007,7,4,5,CREEP_COMP_20_SEC,0.129,0.146,0.1375,0.1375,0.01202082,0.08742411,AL,Representative property from two or more measurements with a coefficient of variation less than or equal to a threshold that is material dependent.
4,Arizona,1007,7,4,25,CREEP_COMP_20_SEC,1.169,1.228,1.1985,1.1985,0.0417193,0.0348096,AL,Representative property from two or more measurements with a coefficient of variation less than or equal to a threshold that is material dependent.
4,Arizona,1007,7,4,25,CREEP_COMP_10_SEC,0.844,0.866,0.855,0.855,0.01555635,0.01819456,AL,Representative property from two or more measurements with a coefficient of variation less than or equal to a threshold that is material dependent.
4,Arizona,1007,7,4,25,CREEP_COMP_5_SEC,0.599,0.615,0.607,0.607,0.01131371,0.01863873,AL,Representative property from two or more measurements with a coefficient of variation less than or equal to a threshold that is material dependent.
4,Arizona,1007,7,4,5,CREEP_COMP_2_SEC,0.08,0.091,0.0855,0.0855,0.00777817,0.0909728,AL,Representative property from two or more measurements with a coefficient of variation less than or equal to a threshold that is material dependent.
4,Arizona,1007,7,4,25,CREEP_COMP_2_SEC,0.391,0.401,0.396,0.396,0.00707107,0.01785623,AL,Representative property from two or more measurements with a coefficient of variation less than or equal to a threshold that is material dependent.
4,Arizona,1007,7,4,25,CREEP_COMP_1_SEC,0.273,0.314,0.2935,0.2935,0.02899138,0.09877812,AL,Representative property from two or more measurements with a coefficient of variation less than or equal to a threshold that is material dependent.
4,Arizona,1007,7,4,5,CREEP_COMP_100_SEC,0.202,0.24,0.221,0.221,0.02687006,0.12158397,AH,Representative property from two or more measurements with a coefficient of variation greater than a threshold that is material dependent.
4,Arizona,1007,7,4,25,CREEP_COMP_100_SEC,2.749,3.171,2.96,2.96,0.29839906,0.10081049,AH,Representative property from two or more measurements with a coefficient of variation greater than a threshold that is material dependent.
4,Arizona,1007,7,4,5,CREEP_COMP_50_SEC,0.162,0.193,0.1775,0.1775,0.02192031,0.12349471,AH,Representative property from two or more measurements with a coefficient of variation greater than a threshold that is material dependent.
4,Arizona,1007,7,4,-10,CREEP_COMP_100_SEC,0.083,0.098,0.0905,0.0905,0.0106066,0.11720002,AH,Representative property from two or more measurements with a coefficient of variation greater than a threshold that is material dependent.
4,Arizona,1015,3,2,25,CREEP_COMP_10_SEC,0.792,2.519,1.6555,1.6555,1.22117341,0.73764628,AH,Representative property from two or more measurements with a coefficient of variation greater than a threshold that is material dependent.
4,Arizona,1015,3,2,25,CREEP_COMP_20_SEC,0.998,3.417,2.2075,2.2075,1.7104913,0.7748545,AH,Representative property from two or more measurements with a coefficient of variation greater than a threshold that is material dependent.
4,Arizona,1015,3,2,5,CREEP_COMP_50_SEC,0.256,0.865,0.5605,0.5605,0.43062803,0.76829265,AH,Representative property from two or more measurements with a coefficient of variation greater than a threshold that is material dependent.
4,Arizona,1015,3,2,5,CREEP_COMP_5_SEC,0.165,0.449,0.307,0.307,0.20081833,0.65413135,AH,Representative property from two or more measurements with a coefficient of variation greater than a threshold that is material dependent.
4,Arizona,1015,3,2,25,CREEP_COMP_5_SEC,0.637,1.967,1.302,1.302,0.94045202,0.72231338,AH,Representative property from two or more measurements with a coefficient of variation greater than a threshold that is material dependent.
4,Arizona,1015,3,2,-10,CREEP_COMP_5_SEC,0.084,0.211,0.1475,0.1475,0.08980256,0.60883092,AH,Representative property from two or more measurements with a coefficient of variation greater than a threshold that is material dependent.
4,Arizona,1015,3,2,25,CREEP_COMP_50_SEC,1.387,5.099,3.243,3.243,2.62478037,0.80936798,AH,Representative property from two or more measurements with a coefficient of variation greater than a threshold that is material dependent.
4,Arizona,1015,3,2,5,CREEP_COMP_2_SEC,0.144,0.355,0.2495,0.2495,0.14919953,0.59799411,AH,Representative property from two or more measurements with a coefficient of variation greater than a threshold that is material dependent.
4,Arizona,1015,3,2,25,CREEP_COMP_2_SEC,0.483,1.365,0.924,0.924,0.62366818,0.67496556,AH,Representative property from two or more measurements with a coefficient of variation greater than a threshold that is material dependent.
4,Arizona,1015,3,2,-10,CREEP_COMP_2_SEC,0.077,0.18,0.1285,0.1285,0.072832,0.56678598,AH,Representative property from two or more measurements with a coefficient of variation greater than a threshold that is material dependent.
4,Arizona,1015,3,2,-10,CREEP_COMP_50_SEC,0.116,0.328,0.222,0.222,0.14990664,0.67525512,AH,Representative property from two or more measurements with a coefficient of variation greater than a threshold that is material dependent.
4,Arizona,1015,3,2,5,CREEP_COMP_1_SEC,0.129,0.296,0.2125,0.2125,0.11808683,0.55570274,AH,Representative property from two or more measurements with a coefficient of variation greater than a threshold that is material dependent.
4,Arizona,1015,3,2,25,CREEP_COMP_1_SEC,0.402,1.021,0.7115,0.7115,0.4376991,0.61517793,AH,Representative property from two or more measurements with a coefficient of variation greater than a threshold that is material dependent.
4,Arizona,1015,3,2,-10,CREEP_COMP_1_SEC,0.071,0.161,0.116,0.116,0.06363961,0.54861733,AH,Representative property from two or more measurements with a coefficient of variation greater than a threshold that is material dependent.
4,Arizona,1015,3,2,-10,CREEP_COMP_20_SEC,0.101,0.27,0.1855,0.1855,0.11950105,0.64421049,AH,Representative property from two or more measurements with a coefficient of variation greater than a threshold that is material dependent.
4,Arizona,1015,3,2,5,CREEP_COMP_100_SEC,0.312,1.092,0.702,0.702,0.55154329,0.7856742,AH,Representative property from two or more measurements with a coefficient of variation greater than a threshold that is material dependent.
4,Arizona,1015,3,2,25,CREEP_COMP_100_SEC,1.804,7.012,4.408,4.408,3.68261212,0.83543832,AH,Representative property from two or more measurements with a coefficient of variation greater than a threshold that is material dependent.
4,Arizona,1015,3,2,-10,CREEP_COMP_100_SEC,0.135,0.388,0.2615,0.2615,0.17889802,0.68412243,AH,Representative property from two or more measurements with a coefficient of variation greater than a threshold that is material dependent.
4,Arizona,1015,3,2,5,CREEP_COMP_10_SEC,0.185,0.543,0.364,0.364,0.25314423,0.69545117,AH,Representative property from two or more measurements with a coefficient of variation greater than a threshold that is material dependent.
4,Arizona,1015,3,2,5,CREEP_COMP_20_SEC,0.21,0.664,0.437,0.437,0.32102648,0.73461437,AH,Representative property from two or more measurements with a coefficient of variation greater than a threshold that is material dependent.
4,Arizona,1015,3,2,-10,CREEP_COMP_10_SEC,0.092,0.239,0.1655,0.1655,0.1039447,0.62806463,AH,Representative property from two or more measurements with a coefficient of variation greater than a threshold that is material dependent.
4,Arizona,1015,5,2,25,CREEP_COMP_10_SEC,0.431,0.527,0.479,0.479,0.06788225,0.1417166,AH,Representative property from two or more measurements with a coefficient of variation greater than a threshold that is material dependent.
4,Arizona,1015,5,2,25,CREEP_COMP_5_SEC,0.311,0.394,0.3525,0.3525,0.05868986,0.16649606,AH,Representative property from two or more measurements with a coefficient of variation greater than a threshold that is material dependent.
4,Arizona,1015,5,2,25,CREEP_COMP_2_SEC,0.215,0.27,0.2425,0.2425,0.03889087,0.16037473,AH,Representative property from two or more measurements with a coefficient of variation greater than a threshold that is material dependent.
4,Arizona,1015,5,2,25,CREEP_COMP_1_SEC,0.168,0.199,0.1835,0.1835,0.02192031,0.11945673,AH,Representative property from two or more measurements with a coefficient of variation greater than a threshold that is material dependent.
4,Arizona,1015,5,2,5,CREEP_COMP_5_SEC,0.099,0.102,0.1005,0.1005,0.00212132,0.02110767,AL,Representative property from two or more measurements with a coefficient of variation less than or equal to a threshold that is material dependent.
4,Arizona,1015,5,2,-10,CREEP_COMP_5_SEC,0.049,0.054,0.0515,0.0515,0.00353553,0.06865114,AL,Representative property from two or more measurements with a coefficient of variation less than or equal to a threshold that is material dependent.
4,Arizona,1015,5,2,5,CREEP_COMP_2_SEC,0.083,0.087,0.085,0.085,0.00282843,0.03327561,AL,Representative property from two or more measurements with a coefficient of variation less than or equal to a threshold that is material dependent.
4,Arizona,1015,5,2,-10,CREEP_COMP_2_SEC,0.046,0.051,0.0485,0.0485,0.00353553,0.07289761,AL,Representative property from two or more measurements with a coefficient of variation less than or equal to a threshold that is material dependent.
4,Arizona,1015,5,2,5,CREEP_COMP_1_SEC,0.074,0.077,0.0755,0.0755,0.00212132,0.02809696,AL,Representative property from two or more measurements with a coefficient of variation less than or equal to a threshold that is material dependent.
4,Arizona,1015,5,2,-10,CREEP_COMP_1_SEC,0.042,0.043,0.0425,0.0425,0.00070711,0.01663781,AL,Representative property from two or more measurements with a coefficient of variation less than or equal to a threshold that is material dependent.
4,Arizona,1015,5,2,25,CREEP_COMP_50_SEC,0.983,1.143,1.063,1.063,0.11313708,0.10643188,AH,Representative property from two or more measurements with a coefficient of variation greater than a threshold that is material dependent.
4,Arizona,1015,5,2,25,CREEP_COMP_100_SEC,1.425,1.644,1.5345,1.5345,0.15485639,0.10091651,AH,Representative property from two or more measurements with a coefficient of variation greater than a threshold that is material dependent.
4,Arizona,1015,5,2,25,CREEP_COMP_20_SEC,0.604,0.719,0.6615,0.6615,0.08131728,0.12292862,AH,Representative property from two or more measurements with a coefficient of variation greater than a threshold that is material dependent.
4,Arizona,1015,5,2,5,CREEP_COMP_50_SEC,0.166,0.179,0.1725,0.1725,0.00919239,0.05328921,AL,Representative property from two or more measurements with a coefficient of variation less than or equal to a threshold that is material dependent.
4,Arizona,1015,5,2,-10,CREEP_COMP_50_SEC,0.062,0.068,0.065,0.065,0.00424264,0.0652714,AL,Representative property from two or more measurements with a coefficient of variation less than or equal to a threshold that is material dependent.
4,Arizona,1015,5,2,5,CREEP_COMP_100_SEC,0.201,0.229,0.215,0.215,0.01979899,0.09208832,AL,Representative property from two or more measurements with a coefficient of variation less than or equal to a threshold that is material dependent.
4,Arizona,1015,5,2,-10,CREEP_COMP_100_SEC,0.069,0.075,0.072,0.072,0.00424264,0.05892557,AL,Representative property from two or more measurements with a coefficient of variation less than or equal to a threshold that is material dependent.
4,Arizona,1015,5,2,5,CREEP_COMP_20_SEC,0.133,0.135,0.134,0.134,0.00141421,0.01055383,AL,Representative property from two or more measurements with a coefficient of variation less than or equal to a threshold that is material dependent.
4,Arizona,1015,5,2,-10,CREEP_COMP_20_SEC,0.055,0.062,0.0585,0.0585,0.00494975,0.08461107,AL,Representative property from two or more measurements with a coefficient of variation less than or equal to a threshold that is material dependent.
4,Arizona,1015,5,2,-10,CREEP_COMP_10_SEC,0.052,0.058,0.055,0.055,0.00424264,0.07713892,AL,Representative property from two or more measurements with a coefficient of variation less than or equal to a threshold that is material dependent.
4,Arizona,1015,5,2,5,CREEP_COMP_10_SEC,0.115,0.117,0.116,0.116,0.00141421,0.0121915,AL,Representative property from two or more measurements with a coefficient of variation less than or equal to a threshold that is material dependent.
4,Arizona,1016,3,3,25,CREEP_COMP_20_SEC,1.905,1.979,1.942,1.942,0.0523259,0.02694434,AL,Representative property from two or more measurements with a coefficient of variation less than or equal to a threshold that is material dependent.
4,Arizona,1016,3,3,25,CREEP_COMP_50_SEC,2.524,2.704,2.614,2.614,0.12727922,0.04869136,AL,Representative property from two or more measurements with a coefficient of variation less than or equal to a threshold that is material dependent.
4,Arizona,1016,3,3,-10,CREEP_COMP_20_SEC,0.131,0.424,0.2775,0.2775,0.20718229,0.74660284,AH,Representative property from two or more measurements with a coefficient of variation greater than a threshold that is material dependent.
