Repository: joyshree22/Limits-of-Explainable-Machine-Learning-for-Pavement-Deterioration-Prediction

File: data/ANALYSIS_TST_AC_CRCOM_SUPPORT.csv (part 2 of 5)
STATE_CODE,STATE_CODE_EXP,SHRP_ID,LAYER_NO,CONSTRUCTION_NO,TEST_TEMPERATURE,MATL_PROPERTY,PROPERTY_MINIMUM,PROPERTY_MAXIMUM,PROPERTY_MEDIAN,PROPERTY_AVERAGE,PROPERTY_STANDARD_DEVIATION,PROPERTY_COEFF_VARIATION,REP_CODE_SOURCE_VARIABILITY,REP_CODE_SOURCE_VARIABILITY_EXP
4,Arizona,1016,3,3,5,CREEP_COMP_20_SEC,0.274,1.006,0.64,0.64,0.51760216,0.80875338,AH,Representative property from two or more measurements with a coefficient of variation greater than a threshold that is material dependent.
4,Arizona,1016,3,3,-10,CREEP_COMP_100_SEC,0.171,0.517,0.344,0.344,0.24465895,0.71121787,AH,Representative property from two or more measurements with a coefficient of variation greater than a threshold that is material dependent.
4,Arizona,1016,3,3,25,CREEP_COMP_100_SEC,3.093,3.64,3.3665,3.3665,0.38678741,0.11489304,AH,Representative property from two or more measurements with a coefficient of variation greater than a threshold that is material dependent.
4,Arizona,1016,3,3,5,CREEP_COMP_100_SEC,0.424,1.445,0.9345,0.9345,0.72195602,0.77255861,AH,Representative property from two or more measurements with a coefficient of variation greater than a threshold that is material dependent.
4,Arizona,1016,3,3,-10,CREEP_COMP_50_SEC,0.15,0.472,0.311,0.311,0.22768838,0.73211699,AH,Representative property from two or more measurements with a coefficient of variation greater than a threshold that is material dependent.
4,Arizona,1016,3,3,5,CREEP_COMP_50_SEC,0.346,1.253,0.7995,0.7995,0.64134585,0.80218368,AH,Representative property from two or more measurements with a coefficient of variation greater than a threshold that is material dependent.
4,Arizona,1016,3,3,-10,CREEP_COMP_1_SEC,0.093,0.31,0.2015,0.2015,0.15344217,0.76149961,AH,Representative property from two or more measurements with a coefficient of variation greater than a threshold that is material dependent.
4,Arizona,1016,3,3,25,CREEP_COMP_1_SEC,0.596,0.997,0.7965,0.7965,0.28354982,0.35599475,AH,Representative property from two or more measurements with a coefficient of variation greater than a threshold that is material dependent.
4,Arizona,1016,3,3,5,CREEP_COMP_1_SEC,0.151,0.547,0.349,0.349,0.28001429,0.8023332,AH,Representative property from two or more measurements with a coefficient of variation greater than a threshold that is material dependent.
4,Arizona,1016,3,3,-10,CREEP_COMP_2_SEC,0.101,0.335,0.218,0.218,0.16546299,0.75900453,AH,Representative property from two or more measurements with a coefficient of variation greater than a threshold that is material dependent.
4,Arizona,1016,3,3,25,CREEP_COMP_2_SEC,0.767,1.178,0.9725,0.9725,0.29062089,0.29883896,AH,Representative property from two or more measurements with a coefficient of variation greater than a threshold that is material dependent.
4,Arizona,1016,3,3,5,CREEP_COMP_2_SEC,0.172,0.633,0.4025,0.4025,0.32597623,0.80987882,AH,Representative property from two or more measurements with a coefficient of variation greater than a threshold that is material dependent.
4,Arizona,1016,3,3,-10,CREEP_COMP_5_SEC,0.112,0.364,0.238,0.238,0.17819091,0.7487013,AH,Representative property from two or more measurements with a coefficient of variation greater than a threshold that is material dependent.
4,Arizona,1016,3,3,25,CREEP_COMP_5_SEC,1.083,1.421,1.252,1.252,0.23900209,0.19089624,AH,Representative property from two or more measurements with a coefficient of variation greater than a threshold that is material dependent.
4,Arizona,1016,3,3,5,CREEP_COMP_5_SEC,0.201,0.751,0.476,0.476,0.38890873,0.81703515,AH,Representative property from two or more measurements with a coefficient of variation greater than a threshold that is material dependent.
4,Arizona,1016,3,3,-10,CREEP_COMP_10_SEC,0.12,0.399,0.2595,0.2595,0.19728279,0.76024197,AH,Representative property from two or more measurements with a coefficient of variation greater than a threshold that is material dependent.
4,Arizona,1016,3,3,25,CREEP_COMP_10_SEC,1.411,1.711,1.561,1.561,0.21213203,0.13589496,AH,Representative property from two or more measurements with a coefficient of variation greater than a threshold that is material dependent.
4,Arizona,1016,3,3,5,CREEP_COMP_10_SEC,0.235,0.879,0.557,0.557,0.45537677,0.81755254,AH,Representative property from two or more measurements with a coefficient of variation greater than a threshold that is material dependent.
4,Arizona,1016,5,3,-10,CREEP_COMP_10_SEC,0.113,0.123,0.118,0.118,0.00707107,0.0599243,AL,Representative property from two or more measurements with a coefficient of variation less than or equal to a threshold that is material dependent.
4,Arizona,1016,5,3,5,CREEP_COMP_5_SEC,0.197,0.228,0.2125,0.2125,0.02192031,0.1031544,AH,Representative property from two or more measurements with a coefficient of variation greater than a threshold that is material dependent.
4,Arizona,1016,5,3,-10,CREEP_COMP_100_SEC,0.179,0.184,0.1815,0.1815,0.00353553,0.01947953,AL,Representative property from two or more measurements with a coefficient of variation less than or equal to a threshold that is material dependent.
4,Arizona,1016,5,3,5,CREEP_COMP_100_SEC,0.414,0.469,0.4415,0.4415,0.03889087,0.08808805,AL,Representative property from two or more measurements with a coefficient of variation less than or equal to a threshold that is material dependent.
4,Arizona,1016,5,3,-10,CREEP_COMP_50_SEC,0.152,0.16,0.156,0.156,0.00565685,0.03626189,AL,Representative property from two or more measurements with a coefficient of variation less than or equal to a threshold that is material dependent.
4,Arizona,1016,5,3,-10,CREEP_COMP_20_SEC,0.127,0.137,0.132,0.132,0.00707107,0.0535687,AL,Representative property from two or more measurements with a coefficient of variation less than or equal to a threshold that is material dependent.
4,Arizona,1016,5,3,5,CREEP_COMP_20_SEC,0.264,0.304,0.284,0.284,0.02828427,0.0995925,AL,Representative property from two or more measurements with a coefficient of variation less than or equal to a threshold that is material dependent.
4,Arizona,1016,5,3,25,CREEP_COMP_10_SEC,1.171,1.369,1.27,1.27,0.14000714,0.11024184,AH,Representative property from two or more measurements with a coefficient of variation greater than a threshold that is material dependent.
4,Arizona,1016,5,3,25,CREEP_COMP_100_SEC,2.625,3.158,2.8915,2.8915,0.37688791,0.13034339,AH,Representative property from two or more measurements with a coefficient of variation greater than a threshold that is material dependent.
4,Arizona,1016,5,3,25,CREEP_COMP_50_SEC,2.043,2.438,2.2405,2.2405,0.27930718,0.12466288,AH,Representative property from two or more measurements with a coefficient of variation greater than a threshold that is material dependent.
4,Arizona,1016,5,3,5,CREEP_COMP_50_SEC,0.336,0.388,0.362,0.362,0.03676955,0.10157335,AH,Representative property from two or more measurements with a coefficient of variation greater than a threshold that is material dependent.
4,Arizona,1016,5,3,25,CREEP_COMP_20_SEC,1.483,1.758,1.6205,1.6205,0.19445436,0.11999652,AH,Representative property from two or more measurements with a coefficient of variation greater than a threshold that is material dependent.
4,Arizona,1016,5,3,-10,CREEP_COMP_1_SEC,0.079,0.09,0.0845,0.0845,0.00777817,0.0920494,AL,Representative property from two or more measurements with a coefficient of variation less than or equal to a threshold that is material dependent.
4,Arizona,1016,5,3,25,CREEP_COMP_1_SEC,0.543,0.607,0.575,0.575,0.04525483,0.07870406,AL,Representative property from two or more measurements with a coefficient of variation less than or equal to a threshold that is material dependent.
4,Arizona,1016,5,3,-10,CREEP_COMP_2_SEC,0.088,0.099,0.0935,0.0935,0.00777817,0.08318903,AL,Representative property from two or more measurements with a coefficient of variation less than or equal to a threshold that is material dependent.
4,Arizona,1016,5,3,25,CREEP_COMP_2_SEC,0.682,0.769,0.7255,0.7255,0.06151829,0.08479433,AL,Representative property from two or more measurements with a coefficient of variation less than or equal to a threshold that is material dependent.
4,Arizona,1016,5,3,-10,CREEP_COMP_5_SEC,0.101,0.11,0.1055,0.1055,0.00636396,0.06032191,AL,Representative property from two or more measurements with a coefficient of variation less than or equal to a threshold that is material dependent.
4,Arizona,1016,5,3,25,CREEP_COMP_5_SEC,0.932,1.027,0.9795,0.9795,0.06717514,0.06858106,AL,Representative property from two or more measurements with a coefficient of variation less than or equal to a threshold that is material dependent.
4,Arizona,1016,5,3,5,CREEP_COMP_1_SEC,0.143,0.167,0.155,0.155,0.01697056,0.1094875,AH,Representative property from two or more measurements with a coefficient of variation greater than a threshold that is material dependent.
4,Arizona,1016,5,3,5,CREEP_COMP_2_SEC,0.165,0.192,0.1785,0.1785,0.01909188,0.10695733,AH,Representative property from two or more measurements with a coefficient of variation greater than a threshold that is material dependent.
4,Arizona,1016,5,3,5,CREEP_COMP_10_SEC,0.229,0.263,0.246,0.246,0.02404163,0.09773021,AL,Representative property from two or more measurements with a coefficient of variation less than or equal to a threshold that is material dependent.
4,Arizona,1017,3,3,5,CREEP_COMP_50_SEC,0.256,0.256,0.256,0.256,,,AS,Representative property from a single measurement.
4,Arizona,1017,3,3,-10,CREEP_COMP_20_SEC,0.064,0.064,0.064,0.064,,,AS,Representative property from a single measurement.
4,Arizona,1017,3,3,-10,CREEP_COMP_50_SEC,0.072,0.072,0.072,0.072,,,AS,Representative property from a single measurement.
4,Arizona,1017,3,3,5,CREEP_COMP_100_SEC,0.315,0.315,0.315,0.315,,,AS,Representative property from a single measurement.
4,Arizona,1017,3,3,25,CREEP_COMP_100_SEC,2.909,2.909,2.909,2.909,,,AS,Representative property from a single measurement.
4,Arizona,1017,3,3,-10,CREEP_COMP_100_SEC,0.079,0.079,0.079,0.079,,,AS,Representative property from a single measurement.
4,Arizona,1017,3,3,5,CREEP_COMP_10_SEC,0.165,0.165,0.165,0.165,,,AS,Representative property from a single measurement.
4,Arizona,1017,3,3,25,CREEP_COMP_10_SEC,1.261,1.261,1.261,1.261,,,AS,Representative property from a single measurement.
4,Arizona,1017,3,3,-10,CREEP_COMP_10_SEC,0.059,0.059,0.059,0.059,,,AS,Representative property from a single measurement.
4,Arizona,1017,3,3,5,CREEP_COMP_5_SEC,0.142,0.142,0.142,0.142,,,AS,Representative property from a single measurement.
4,Arizona,1017,3,3,25,CREEP_COMP_5_SEC,0.963,0.963,0.963,0.963,,,AS,Representative property from a single measurement.
4,Arizona,1017,3,3,-10,CREEP_COMP_5_SEC,0.054,0.054,0.054,0.054,,,AS,Representative property from a single measurement.
4,Arizona,1017,3,3,5,CREEP_COMP_2_SEC,0.115,0.115,0.115,0.115,,,AS,Representative property from a single measurement.
4,Arizona,1017,3,3,25,CREEP_COMP_2_SEC,0.68,0.68,0.68,0.68,,,AS,Representative property from a single measurement.
4,Arizona,1017,3,3,-10,CREEP_COMP_2_SEC,0.05,0.05,0.05,0.05,,,AS,Representative property from a single measurement.
4,Arizona,1017,3,3,5,CREEP_COMP_1_SEC,0.1,0.1,0.1,0.1,,,AS,Representative property from a single measurement.
4,Arizona,1017,3,3,25,CREEP_COMP_1_SEC,0.521,0.521,0.521,0.521,,,AS,Representative property from a single measurement.
4,Arizona,1017,3,3,-10,CREEP_COMP_1_SEC,0.046,0.046,0.046,0.046,,,AS,Representative property from a single measurement.
4,Arizona,1017,3,3,5,CREEP_COMP_20_SEC,0.196,0.196,0.196,0.196,,,AS,Representative property from a single measurement.
4,Arizona,1017,3,3,25,CREEP_COMP_20_SEC,1.639,1.639,1.639,1.639,,,AS,Representative property from a single measurement.
4,Arizona,1017,3,3,25,CREEP_COMP_50_SEC,2.241,2.241,2.241,2.241,,,AS,Representative property from a single measurement.
4,Arizona,1017,5,3,25,CREEP_COMP_5_SEC,0.634,0.749,0.6915,0.6915,0.08131728,0.11759549,AH,Representative property from two or more measurements with a coefficient of variation greater than a threshold that is material dependent.
4,Arizona,1017,5,3,-10,CREEP_COMP_5_SEC,0.07,0.119,0.0945,0.0945,0.03464823,0.36664796,AH,Representative property from two or more measurements with a coefficient of variation greater than a threshold that is material dependent.
4,Arizona,1017,5,3,5,CREEP_COMP_2_SEC,0.134,0.223,0.1785,0.1785,0.0629325,0.35256304,AH,Representative property from two or more measurements with a coefficient of variation greater than a threshold that is material dependent.
4,Arizona,1017,5,3,25,CREEP_COMP_2_SEC,0.493,0.605,0.549,0.549,0.07919596,0.14425494,AH,Representative property from two or more measurements with a coefficient of variation greater than a threshold that is material dependent.
4,Arizona,1017,5,3,-10,CREEP_COMP_2_SEC,0.063,0.103,0.083,0.083,0.02828427,0.34077435,AH,Representative property from two or more measurements with a coefficient of variation greater than a threshold that is material dependent.
4,Arizona,1017,5,3,5,CREEP_COMP_1_SEC,0.119,0.201,0.16,0.16,0.05798276,0.36239223,AH,Representative property from two or more measurements with a coefficient of variation greater than a threshold that is material dependent.
4,Arizona,1017,5,3,25,CREEP_COMP_1_SEC,0.42,0.514,0.467,0.467,0.06646804,0.14232984,AH,Representative property from two or more measurements with a coefficient of variation greater than a threshold that is material dependent.
4,Arizona,1017,5,3,-10,CREEP_COMP_1_SEC,0.059,0.093,0.076,0.076,0.02404163,0.31633724,AH,Representative property from two or more measurements with a coefficient of variation greater than a threshold that is material dependent.
4,Arizona,1017,5,3,5,CREEP_COMP_20_SEC,0.202,0.339,0.2705,0.2705,0.09687363,0.35812802,AH,Representative property from two or more measurements with a coefficient of variation greater than a threshold that is material dependent.
4,Arizona,1017,5,3,25,CREEP_COMP_20_SEC,0.916,1.067,0.9915,0.9915,0.10677312,0.10768848,AH,Representative property from two or more measurements with a coefficient of variation greater than a threshold that is material dependent.
4,Arizona,1017,5,3,-10,CREEP_COMP_20_SEC,0.082,0.147,0.1145,0.1145,0.04596194,0.40141433,AH,Representative property from two or more measurements with a coefficient of variation greater than a threshold that is material dependent.
4,Arizona,1017,5,3,5,CREEP_COMP_50_SEC,0.243,0.411,0.327,0.327,0.11879394,0.36328422,AH,Representative property from two or more measurements with a coefficient of variation greater than a threshold that is material dependent.
4,Arizona,1017,5,3,-10,CREEP_COMP_50_SEC,0.09,0.172,0.131,0.131,0.05798276,0.44261646,AH,Representative property from two or more measurements with a coefficient of variation greater than a threshold that is material dependent.
4,Arizona,1017,5,3,5,CREEP_COMP_100_SEC,0.284,0.483,0.3835,0.3835,0.14071425,0.36692112,AH,Representative property from two or more measurements with a coefficient of variation greater than a threshold that is material dependent.
4,Arizona,1017,5,3,-10,CREEP_COMP_100_SEC,0.1,0.197,0.1485,0.1485,0.06858936,0.4618812,AH,Representative property from two or more measurements with a coefficient of variation greater than a threshold that is material dependent.
4,Arizona,1017,5,3,5,CREEP_COMP_10_SEC,0.176,0.299,0.2375,0.2375,0.08697413,0.36620688,AH,Representative property from two or more measurements with a coefficient of variation greater than a threshold that is material dependent.
4,Arizona,1017,5,3,25,CREEP_COMP_10_SEC,0.772,0.892,0.832,0.832,0.08485281,0.10198655,AH,Representative property from two or more measurements with a coefficient of variation greater than a threshold that is material dependent.
4,Arizona,1017,5,3,-10,CREEP_COMP_10_SEC,0.075,0.133,0.104,0.104,0.04101219,0.39434801,AH,Representative property from two or more measurements with a coefficient of variation greater than a threshold that is material dependent.
4,Arizona,1017,5,3,5,CREEP_COMP_5_SEC,0.157,0.264,0.2105,0.2105,0.07566043,0.35943195,AH,Representative property from two or more measurements with a coefficient of variation greater than a threshold that is material dependent.
4,Arizona,1017,5,3,25,CREEP_COMP_100_SEC,1.499,1.664,1.5815,1.5815,0.11667262,0.07377339,AL,Representative property from two or more measurements with a coefficient of variation less than or equal to a threshold that is material dependent.
4,Arizona,1017,5,3,25,CREEP_COMP_50_SEC,1.206,1.368,1.287,1.287,0.1145513,0.08900645,AL,Representative property from two or more measurements with a coefficient of variation less than or equal to a threshold that is material dependent.
4,Arizona,1018,3,4,25,CREEP_COMP_10_SEC,0.763,2.06,1.4115,1.4115,0.9171175,0.64974672,AH,Representative property from two or more measurements with a coefficient of variation greater than a threshold that is material dependent.
4,Arizona,1018,3,4,25,CREEP_COMP_100_SEC,1.63,3.996,2.813,2.813,1.67301464,0.59474392,AH,Representative property from two or more measurements with a coefficient of variation greater than a threshold that is material dependent.
4,Arizona,1018,3,4,-10,CREEP_COMP_100_SEC,0.089,0.189,0.139,0.139,0.07071068,0.50870991,AH,Representative property from two or more measurements with a coefficient of variation greater than a threshold that is material dependent.
4,Arizona,1018,3,4,25,CREEP_COMP_20_SEC,0.958,2.604,1.781,1.781,1.16389776,0.65350801,AH,Representative property from two or more measurements with a coefficient of variation greater than a threshold that is material dependent.
4,Arizona,1018,3,4,5,CREEP_COMP_50_SEC,0.172,0.457,0.3145,0.3145,0.20152543,0.64078039,AH,Representative property from two or more measurements with a coefficient of variation greater than a threshold that is material dependent.
4,Arizona,1018,3,4,5,CREEP_COMP_5_SEC,0.124,0.257,0.1905,0.1905,0.0940452,0.4936756,AH,Representative property from two or more measurements with a coefficient of variation greater than a threshold that is material dependent.
4,Arizona,1018,3,4,25,CREEP_COMP_5_SEC,0.616,1.609,1.1125,1.1125,0.70215703,0.63115239,AH,Representative property from two or more measurements with a coefficient of variation greater than a threshold that is material dependent.
4,Arizona,1018,3,4,-10,CREEP_COMP_5_SEC,0.063,0.112,0.0875,0.0875,0.03464823,0.3959798,AH,Representative property from two or more measurements with a coefficient of variation greater than a threshold that is material dependent.
4,Arizona,1018,3,4,25,CREEP_COMP_50_SEC,1.301,3.286,2.2935,2.2935,1.40360696,0.61199344,AH,Representative property from two or more measurements with a coefficient of variation greater than a threshold that is material dependent.
4,Arizona,1018,3,4,-10,CREEP_COMP_50_SEC,0.079,0.163,0.121,0.121,0.05939697,0.49088405,AH,Representative property from two or more measurements with a coefficient of variation greater than a threshold that is material dependent.
4,Arizona,1018,3,4,-10,CREEP_COMP_20_SEC,0.071,0.139,0.105,0.105,0.04808326,0.45793582,AH,Representative property from two or more measurements with a coefficient of variation greater than a threshold that is material dependent.
4,Arizona,1018,3,4,5,CREEP_COMP_2_SEC,0.111,0.209,0.16,0.16,0.06929646,0.4331029,AH,Representative property from two or more measurements with a coefficient of variation greater than a threshold that is material dependent.
4,Arizona,1018,3,4,25,CREEP_COMP_2_SEC,0.462,1.161,0.8115,0.8115,0.49426764,0.60907904,AH,Representative property from two or more measurements with a coefficient of variation greater than a threshold that is material dependent.
4,Arizona,1018,3,4,-10,CREEP_COMP_2_SEC,0.058,0.098,0.078,0.078,0.02828427,0.36261886,AH,Representative property from two or more measurements with a coefficient of variation greater than a threshold that is material dependent.
4,Arizona,1018,3,4,5,CREEP_COMP_10_SEC,0.135,0.302,0.2185,0.2185,0.11808683,0.54044317,AH,Representative property from two or more measurements with a coefficient of variation greater than a threshold that is material dependent.
4,Arizona,1018,3,4,5,CREEP_COMP_20_SEC,0.15,0.352,0.251,0.251,0.14283557,0.56906602,AH,Representative property from two or more measurements with a coefficient of variation greater than a threshold that is material dependent.
4,Arizona,1018,3,4,5,CREEP_COMP_100_SEC,0.19,0.561,0.3755,0.3755,0.26233662,0.6986328,AH,Representative property from two or more measurements with a coefficient of variation greater than a threshold that is material dependent.
4,Arizona,1018,3,4,5,CREEP_COMP_1_SEC,0.099,0.18,0.1395,0.1395,0.05727565,0.41057813,AH,Representative property from two or more measurements with a coefficient of variation greater than a threshold that is material dependent.
4,Arizona,1018,3,4,25,CREEP_COMP_1_SEC,0.379,0.871,0.625,0.625,0.34789654,0.55663446,AH,Representative property from two or more measurements with a coefficient of variation greater than a threshold that is material dependent.
4,Arizona,1018,3,4,-10,CREEP_COMP_1_SEC,0.054,0.09,0.072,0.072,0.02545584,0.35355339,AH,Representative property from two or more measurements with a coefficient of variation greater than a threshold that is material dependent.
4,Arizona,1018,3,4,-10,CREEP_COMP_10_SEC,0.066,0.124,0.095,0.095,0.04101219,0.4317073,AH,Representative property from two or more measurements with a coefficient of variation greater than a threshold that is material dependent.
4,Arizona,1018,6,4,5,CREEP_COMP_10_SEC,0.217,0.257,0.237,0.237,0.02828427,0.11934292,AH,Representative property from two or more measurements with a coefficient of variation greater than a threshold that is material dependent.
4,Arizona,1018,6,4,25,CREEP_COMP_10_SEC,0.583,1.51,1.0465,1.0465,0.65548799,0.62636215,AH,Representative property from two or more measurements with a coefficient of variation greater than a threshold that is material dependent.
4,Arizona,1018,6,4,-10,CREEP_COMP_10_SEC,0.089,0.134,0.1115,0.1115,0.03181981,0.28537942,AH,Representative property from two or more measurements with a coefficient of variation greater than a threshold that is material dependent.
4,Arizona,1018,6,4,5,CREEP_COMP_5_SEC,0.192,0.227,0.2095,0.2095,0.02474874,0.1181324,AH,Representative property from two or more measurements with a coefficient of variation greater than a threshold that is material dependent.
4,Arizona,1018,6,4,25,CREEP_COMP_5_SEC,0.481,1.148,0.8145,0.8145,0.47164022,0.57905491,AH,Representative property from two or more measurements with a coefficient of variation greater than a threshold that is material dependent.
4,Arizona,1018,6,4,-10,CREEP_COMP_5_SEC,0.082,0.12,0.101,0.101,0.02687006,0.26604018,AH,Representative property from two or more measurements with a coefficient of variation greater than a threshold that is material dependent.
4,Arizona,1018,6,4,5,CREEP_COMP_2_SEC,0.165,0.193,0.179,0.179,0.01979899,0.11060888,AH,Representative property from two or more measurements with a coefficient of variation greater than a threshold that is material dependent.
4,Arizona,1018,6,4,25,CREEP_COMP_2_SEC,0.393,0.871,0.632,0.632,0.33799704,0.53480545,AH,Representative property from two or more measurements with a coefficient of variation greater than a threshold that is material dependent.
4,Arizona,1018,6,4,-10,CREEP_COMP_2_SEC,0.073,0.103,0.088,0.088,0.0212132,0.24105913,AH,Representative property from two or more measurements with a coefficient of variation greater than a threshold that is material dependent.
4,Arizona,1018,6,4,5,CREEP_COMP_1_SEC,0.144,0.174,0.159,0.159,0.0212132,0.13341637,AH,Representative property from two or more measurements with a coefficient of variation greater than a threshold that is material dependent.
4,Arizona,1018,6,4,25,CREEP_COMP_1_SEC,0.33,0.714,0.522,0.522,0.271529,0.52017051,AH,Representative property from two or more measurements with a coefficient of variation greater than a threshold that is material dependent.
4,Arizona,1018,6,4,-10,CREEP_COMP_1_SEC,0.066,0.093,0.0795,0.0795,0.01909188,0.24014947,AH,Representative property from two or more measurements with a coefficient of variation greater than a threshold that is material dependent.
4,Arizona,1018,6,4,5,CREEP_COMP_50_SEC,0.293,0.355,0.324,0.324,0.04384062,0.13531056,AH,Representative property from two or more measurements with a coefficient of variation greater than a threshold that is material dependent.
4,Arizona,1018,6,4,25,CREEP_COMP_50_SEC,0.922,2.464,1.693,1.693,1.09035866,0.64403937,AH,Representative property from two or more measurements with a coefficient of variation greater than a threshold that is material dependent.
4,Arizona,1018,6,4,-10,CREEP_COMP_50_SEC,0.112,0.178,0.145,0.145,0.04666905,0.3218555,AH,Representative property from two or more measurements with a coefficient of variation greater than a threshold that is material dependent.
4,Arizona,1018,6,4,5,CREEP_COMP_100_SEC,0.339,0.428,0.3835,0.3835,0.0629325,0.1641004,AH,Representative property from two or more measurements with a coefficient of variation greater than a threshold that is material dependent.
4,Arizona,1018,6,4,25,CREEP_COMP_100_SEC,1.146,3.002,2.074,2.074,1.31239019,0.63278215,AH,Representative property from two or more measurements with a coefficient of variation greater than a threshold that is material dependent.
4,Arizona,1018,6,4,-10,CREEP_COMP_100_SEC,0.127,0.207,0.167,0.167,0.05656854,0.33873379,AH,Representative property from two or more measurements with a coefficient of variation greater than a threshold that is material dependent.
4,Arizona,1018,6,4,5,CREEP_COMP_20_SEC,0.243,0.292,0.2675,0.2675,0.03464823,0.1295261,AH,Representative property from two or more measurements with a coefficient of variation greater than a threshold that is material dependent.
4,Arizona,1018,6,4,-10,CREEP_COMP_20_SEC,0.098,0.15,0.124,0.124,0.03676955,0.29652865,AH,Representative property from two or more measurements with a coefficient of variation greater than a threshold that is material dependent.
4,Arizona,1018,6,4,25,CREEP_COMP_20_SEC,0.705,1.869,1.287,1.287,0.82307229,0.63952781,AH,Representative property from two or more measurements with a coefficient of variation greater than a threshold that is material dependent.
4,Arizona,1021,6,5,-10,CREEP_COMP_50_SEC,0.074,0.091,0.0825,0.0825,0.01202082,0.14570685,AH,Representative property from two or more measurements with a coefficient of variation greater than a threshold that is material dependent.
4,Arizona,1021,6,5,5,CREEP_COMP_100_SEC,0.18,0.261,0.2205,0.2205,0.05727565,0.25975351,AH,Representative property from two or more measurements with a coefficient of variation greater than a threshold that is material dependent.
4,Arizona,1021,6,5,25,CREEP_COMP_100_SEC,1.099,1.287,1.193,1.193,0.13293607,0.11143007,AH,Representative property from two or more measurements with a coefficient of variation greater than a threshold that is material dependent.
4,Arizona,1021,6,5,-10,CREEP_COMP_100_SEC,0.08,0.1,0.09,0.09,0.01414214,0.15713484,AH,Representative property from two or more measurements with a coefficient of variation greater than a threshold that is material dependent.
4,Arizona,1021,6,5,5,CREEP_COMP_20_SEC,0.127,0.187,0.157,0.157,0.04242641,0.27023189,AH,Representative property from two or more measurements with a coefficient of variation greater than a threshold that is material dependent.
4,Arizona,1021,6,5,25,CREEP_COMP_20_SEC,0.583,0.729,0.656,0.656,0.10323759,0.15737438,AH,Representative property from two or more measurements with a coefficient of variation greater than a threshold that is material dependent.
4,Arizona,1021,6,5,-10,CREEP_COMP_20_SEC,0.067,0.08,0.0735,0.0735,0.00919239,0.12506651,AH,Representative property from two or more measurements with a coefficient of variation greater than a threshold that is material dependent.
4,Arizona,1021,6,5,5,CREEP_COMP_10_SEC,0.113,0.167,0.14,0.14,0.03818377,0.27274119,AH,Representative property from two or more measurements with a coefficient of variation greater than a threshold that is material dependent.
4,Arizona,1021,6,5,25,CREEP_COMP_10_SEC,0.447,0.581,0.514,0.514,0.09475231,0.18434301,AH,Representative property from two or more measurements with a coefficient of variation greater than a threshold that is material dependent.
4,Arizona,1021,6,5,-10,CREEP_COMP_10_SEC,0.063,0.075,0.069,0.069,0.00848528,0.12297509,AH,Representative property from two or more measurements with a coefficient of variation greater than a threshold that is material dependent.
4,Arizona,1021,6,5,5,CREEP_COMP_5_SEC,0.099,0.148,0.1235,0.1235,0.03464823,0.28055249,AH,Representative property from two or more measurements with a coefficient of variation greater than a threshold that is material dependent.
4,Arizona,1021,6,5,25,CREEP_COMP_5_SEC,0.359,0.46,0.4095,0.4095,0.07141778,0.17440241,AH,Representative property from two or more measurements with a coefficient of variation greater than a threshold that is material dependent.
4,Arizona,1021,6,5,-10,CREEP_COMP_5_SEC,0.06,0.07,0.065,0.065,0.00707107,0.10878566,AH,Representative property from two or more measurements with a coefficient of variation greater than a threshold that is material dependent.
4,Arizona,1021,6,5,5,CREEP_COMP_2_SEC,0.086,0.13,0.108,0.108,0.0311127,0.28808054,AH,Representative property from two or more measurements with a coefficient of variation greater than a threshold that is material dependent.
4,Arizona,1021,6,5,25,CREEP_COMP_2_SEC,0.264,0.352,0.308,0.308,0.0622254,0.20203051,AH,Representative property from two or more measurements with a coefficient of variation greater than a threshold that is material dependent.
4,Arizona,1021,6,5,-10,CREEP_COMP_2_SEC,0.055,0.065,0.06,0.06,0.00707107,0.11785113,AH,Representative property from two or more measurements with a coefficient of variation greater than a threshold that is material dependent.
4,Arizona,1021,6,5,5,CREEP_COMP_1_SEC,0.078,0.116,0.097,0.097,0.02687006,0.2770109,AH,Representative property from two or more measurements with a coefficient of variation greater than a threshold that is material dependent.
4,Arizona,1021,6,5,25,CREEP_COMP_1_SEC,0.218,0.281,0.2495,0.2495,0.04454773,0.178548,AH,Representative property from two or more measurements with a coefficient of variation greater than a threshold that is material dependent.
4,Arizona,1021,6,5,-10,CREEP_COMP_1_SEC,0.05,0.06,0.055,0.055,0.00707107,0.12856487,AH,Representative property from two or more measurements with a coefficient of variation greater than a threshold that is material dependent.
4,Arizona,1021,6,5,5,CREEP_COMP_50_SEC,0.153,0.221,0.187,0.187,0.04808326,0.25712974,AH,Representative property from two or more measurements with a coefficient of variation greater than a threshold that is material dependent.
4,Arizona,1021,6,5,25,CREEP_COMP_50_SEC,0.832,0.998,0.915,0.915,0.11737973,0.12828385,AH,Representative property from two or more measurements with a coefficient of variation greater than a threshold that is material dependent.
4,Arizona,1022,4,3,25,CREEP_COMP_5_SEC,0.504,0.658,0.581,0.581,0.10889444,0.18742589,AH,Representative property from two or more measurements with a coefficient of variation greater than a threshold that is material dependent.
4,Arizona,1022,4,3,25,CREEP_COMP_20_SEC,0.984,1.401,1.1925,1.1925,0.29486353,0.24726501,AH,Representative property from two or more measurements with a coefficient of variation greater than a threshold that is material dependent.
4,Arizona,1022,4,3,5,CREEP_COMP_100_SEC,0.177,0.219,0.198,0.198,0.02969848,0.14999235,AH,Representative property from two or more measurements with a coefficient of variation greater than a threshold that is material dependent.
4,Arizona,1022,4,3,-10,CREEP_COMP_50_SEC,0.053,0.07,0.0615,0.0615,0.01202082,0.19546041,AH,Representative property from two or more measurements with a coefficient of variation greater than a threshold that is material dependent.
4,Arizona,1022,4,3,25,CREEP_COMP_50_SEC,1.545,2.265,1.905,1.905,0.50911688,0.26725296,AH,Representative property from two or more measurements with a coefficient of variation greater than a threshold that is material dependent.
4,Arizona,1022,4,3,25,CREEP_COMP_100_SEC,2.184,3.159,2.6715,2.6715,0.68942911,0.25806817,AH,Representative property from two or more measurements with a coefficient of variation greater than a threshold that is material dependent.
4,Arizona,1022,4,3,-10,CREEP_COMP_100_SEC,0.057,0.079,0.068,0.068,0.01555635,0.22876984,AH,Representative property from two or more measurements with a coefficient of variation greater than a threshold that is material dependent.
4,Arizona,1022,4,3,5,CREEP_COMP_1_SEC,0.062,0.067,0.0645,0.0645,0.00353553,0.05481448,AL,Representative property from two or more measurements with a coefficient of variation less than or equal to a threshold that is material dependent.
4,Arizona,1022,4,3,-10,CREEP_COMP_20_SEC,0.048,0.062,0.055,0.055,0.00989949,0.17999082,AH,Representative property from two or more measurements with a coefficient of variation greater than a threshold that is material dependent.
4,Arizona,1022,4,3,25,CREEP_COMP_2_SEC,0.315,0.438,0.3765,0.3765,0.08697413,0.231007,AH,Representative property from two or more measurements with a coefficient of variation greater than a threshold that is material dependent.
4,Arizona,1022,4,3,-10,CREEP_COMP_2_SEC,0.041,0.048,0.0445,0.0445,0.00494975,0.11123028,AH,Representative property from two or more measurements with a coefficient of variation greater than a threshold that is material dependent.
4,Arizona,1022,4,3,5,CREEP_COMP_2_SEC,0.072,0.075,0.0735,0.0735,0.00212132,0.0288615,AL,Representative property from two or more measurements with a coefficient of variation less than or equal to a threshold that is material dependent.
4,Arizona,1022,4,3,5,CREEP_COMP_20_SEC,0.116,0.122,0.119,0.119,0.00424264,0.03565244,AL,Representative property from two or more measurements with a coefficient of variation less than or equal to a threshold that is material dependent.
4,Arizona,1022,4,3,5,CREEP_COMP_50_SEC,0.145,0.164,0.1545,0.1545,0.01343503,0.08695812,AL,Representative property from two or more measurements with a coefficient of variation less than or equal to a threshold that is material dependent.
4,Arizona,1022,4,3,25,CREEP_COMP_10_SEC,0.716,0.988,0.852,0.852,0.19233304,0.22574301,AH,Representative property from two or more measurements with a coefficient of variation greater than a threshold that is material dependent.
4,Arizona,1022,4,3,5,CREEP_COMP_5_SEC,0.085,0.087,0.086,0.086,0.00141421,0.01644434,AL,Representative property from two or more measurements with a coefficient of variation less than or equal to a threshold that is material dependent.
4,Arizona,1022,4,3,25,CREEP_COMP_1_SEC,0.238,0.281,0.2595,0.2595,0.03040559,0.11716991,AH,Representative property from two or more measurements with a coefficient of variation greater than a threshold that is material dependent.
4,Arizona,1022,4,3,5,CREEP_COMP_10_SEC,0.1,0.101,0.1005,0.1005,0.00070711,0.00703589,AL,Representative property from two or more measurements with a coefficient of variation less than or equal to a threshold that is material dependent.
4,Arizona,1022,4,3,-10,CREEP_COMP_1_SEC,0.036,0.042,0.039,0.039,0.00424264,0.10878566,AH,Representative property from two or more measurements with a coefficient of variation greater than a threshold that is material dependent.
4,Arizona,1022,4,3,-10,CREEP_COMP_10_SEC,0.046,0.057,0.0515,0.0515,0.00777817,0.15103252,AH,Representative property from two or more measurements with a coefficient of variation greater than a threshold that is material dependent.
4,Arizona,1022,4,3,-10,CREEP_COMP_5_SEC,0.043,0.053,0.048,0.048,0.00707107,0.14731391,AH,Representative property from two or more measurements with a coefficient of variation greater than a threshold that is material dependent.
4,Arizona,1022,6,3,25,CREEP_COMP_100_SEC,0.851,1.193,1.022,1.022,0.24183052,0.23662477,AH,Representative property from two or more measurements with a coefficient of variation greater than a threshold that is material dependent.
4,Arizona,1022,6,3,5,CREEP_COMP_5_SEC,0.075,0.087,0.081,0.081,0.00848528,0.10475656,AH,Representative property from two or more measurements with a coefficient of variation greater than a threshold that is material dependent.
4,Arizona,1022,6,3,25,CREEP_COMP_50_SEC,0.631,0.849,0.74,0.74,0.15414928,0.20830984,AH,Representative property from two or more measurements with a coefficient of variation greater than a threshold that is material dependent.
4,Arizona,1022,6,3,5,CREEP_COMP_50_SEC,0.108,0.128,0.118,0.118,0.01414214,0.11984861,AH,Representative property from two or more measurements with a coefficient of variation greater than a threshold that is material dependent.
4,Arizona,1022,6,3,-10,CREEP_COMP_1_SEC,0.048,0.051,0.0495,0.0495,0.00212132,0.04285496,AL,Representative property from two or more measurements with a coefficient of variation less than or equal to a threshold that is material dependent.
4,Arizona,1022,6,3,25,CREEP_COMP_1_SEC,0.166,0.187,0.1765,0.1765,0.01484924,0.08413169,AL,Representative property from two or more measurements with a coefficient of variation less than or equal to a threshold that is material dependent.
4,Arizona,1022,6,3,5,CREEP_COMP_1_SEC,0.061,0.069,0.065,0.065,0.00565685,0.08702853,AL,Representative property from two or more measurements with a coefficient of variation less than or equal to a threshold that is material dependent.
4,Arizona,1022,6,3,-10,CREEP_COMP_2_SEC,0.053,0.057,0.055,0.055,0.00282843,0.05142595,AL,Representative property from two or more measurements with a coefficient of variation less than or equal to a threshold that is material dependent.
4,Arizona,1022,6,3,25,CREEP_COMP_2_SEC,0.211,0.233,0.222,0.222,0.01555635,0.07007364,AL,Representative property from two or more measurements with a coefficient of variation less than or equal to a threshold that is material dependent.
4,Arizona,1022,6,3,5,CREEP_COMP_2_SEC,0.067,0.077,0.072,0.072,0.00707107,0.09820928,AL,Representative property from two or more measurements with a coefficient of variation less than or equal to a threshold that is material dependent.
4,Arizona,1022,6,3,-10,CREEP_COMP_5_SEC,0.058,0.062,0.06,0.06,0.00282843,0.04714045,AL,Representative property from two or more measurements with a coefficient of variation less than or equal to a threshold that is material dependent.
4,Arizona,1022,6,3,-10,CREEP_COMP_10_SEC,0.062,0.065,0.0635,0.0635,0.00212132,0.03340662,AL,Representative property from two or more measurements with a coefficient of variation less than or equal to a threshold that is material dependent.
4,Arizona,1022,6,3,5,CREEP_COMP_10_SEC,0.083,0.095,0.089,0.089,0.00848528,0.09534024,AL,Representative property from two or more measurements with a coefficient of variation less than or equal to a threshold that is material dependent.
4,Arizona,1022,6,3,5,CREEP_COMP_100_SEC,0.125,0.148,0.1365,0.1365,0.01626346,0.1191462,AH,Representative property from two or more measurements with a coefficient of variation greater than a threshold that is material dependent.
4,Arizona,1022,6,3,5,CREEP_COMP_20_SEC,0.092,0.107,0.0995,0.0995,0.0106066,0.10659901,AH,Representative property from two or more measurements with a coefficient of variation greater than a threshold that is material dependent.
4,Arizona,1022,6,3,25,CREEP_COMP_20_SEC,0.45,0.558,0.504,0.504,0.07636753,0.15152288,AH,Representative property from two or more measurements with a coefficient of variation greater than a threshold that is material dependent.
4,Arizona,1022,6,3,25,CREEP_COMP_10_SEC,0.345,0.413,0.379,0.379,0.04808326,0.12686876,AH,Representative property from two or more measurements with a coefficient of variation greater than a threshold that is material dependent.
4,Arizona,1022,6,3,-10,CREEP_COMP_50_SEC,0.075,0.076,0.0755,0.0755,0.00070711,0.00936565,AL,Representative property from two or more measurements with a coefficient of variation less than or equal to a threshold that is material dependent.
4,Arizona,1022,6,3,-10,CREEP_COMP_100_SEC,0.082,0.083,0.0825,0.0825,0.00070711,0.00857099,AL,Representative property from two or more measurements with a coefficient of variation less than or equal to a threshold that is material dependent.
