Repository: joyshree22/Limits-of-Explainable-Machine-Learning-for-Pavement-Deterioration-Prediction

File: data/ANALYSIS_TST_AC_CRCOM_SUPPORT.csv (part 5 of 5)
STATE_CODE,STATE_CODE_EXP,SHRP_ID,LAYER_NO,CONSTRUCTION_NO,TEST_TEMPERATURE,MATL_PROPERTY,PROPERTY_MINIMUM,PROPERTY_MAXIMUM,PROPERTY_MEDIAN,PROPERTY_AVERAGE,PROPERTY_STANDARD_DEVIATION,PROPERTY_COEFF_VARIATION,REP_CODE_SOURCE_VARIABILITY,REP_CODE_SOURCE_VARIABILITY_EXP
87,Ontario,1620,10,3,-10,CREEP_COMP_1_SEC,0.07,0.085,0.0775,0.0775,0.0106066,0.13685938,AH,Representative property from two or more measurements with a coefficient of variation greater than a threshold that is material dependent.
87,Ontario,1620,10,3,25,CREEP_COMP_1_SEC,1.384,1.609,1.4965,1.4965,0.15909903,0.10631408,AH,Representative property from two or more measurements with a coefficient of variation greater than a threshold that is material dependent.
87,Ontario,1620,10,3,5,CREEP_COMP_1_SEC,0.187,0.22,0.2035,0.2035,0.02333452,0.11466596,AH,Representative property from two or more measurements with a coefficient of variation greater than a threshold that is material dependent.
87,Ontario,1620,10,3,-10,CREEP_COMP_2_SEC,0.08,0.098,0.089,0.089,0.01272792,0.14301036,AH,Representative property from two or more measurements with a coefficient of variation greater than a threshold that is material dependent.
87,Ontario,1620,10,3,25,CREEP_COMP_2_SEC,1.96,2.348,2.154,2.154,0.27435743,0.12737114,AH,Representative property from two or more measurements with a coefficient of variation greater than a threshold that is material dependent.
87,Ontario,1620,10,3,-10,CREEP_COMP_5_SEC,0.093,0.118,0.1055,0.1055,0.01767767,0.16756085,AH,Representative property from two or more measurements with a coefficient of variation greater than a threshold that is material dependent.
87,Ontario,1620,10,3,25,CREEP_COMP_5_SEC,2.845,3.804,3.3245,3.3245,0.6781154,0.20397516,AH,Representative property from two or more measurements with a coefficient of variation greater than a threshold that is material dependent.
87,Ontario,1620,10,3,5,CREEP_COMP_5_SEC,0.332,0.392,0.362,0.362,0.04242641,0.11720002,AH,Representative property from two or more measurements with a coefficient of variation greater than a threshold that is material dependent.
87,Ontario,1620,10,3,-10,CREEP_COMP_10_SEC,0.107,0.138,0.1225,0.1225,0.02192031,0.17894131,AH,Representative property from two or more measurements with a coefficient of variation greater than a threshold that is material dependent.
87,Ontario,1620,10,3,25,CREEP_COMP_10_SEC,3.982,5.4,4.691,4.691,1.00267742,0.21374492,AH,Representative property from two or more measurements with a coefficient of variation greater than a threshold that is material dependent.
87,Ontario,1620,10,3,5,CREEP_COMP_10_SEC,0.434,0.513,0.4735,0.4735,0.05586144,0.11797558,AH,Representative property from two or more measurements with a coefficient of variation greater than a threshold that is material dependent.
87,Ontario,1620,10,3,-10,CREEP_COMP_20_SEC,0.124,0.16,0.142,0.142,0.02545584,0.17926651,AH,Representative property from two or more measurements with a coefficient of variation greater than a threshold that is material dependent.
87,Ontario,1620,10,3,25,CREEP_COMP_20_SEC,5.297,7.577,6.437,6.437,1.61220346,0.25045883,AH,Representative property from two or more measurements with a coefficient of variation greater than a threshold that is material dependent.
87,Ontario,1620,10,3,5,CREEP_COMP_20_SEC,0.576,0.672,0.624,0.624,0.06788225,0.10878566,AH,Representative property from two or more measurements with a coefficient of variation greater than a threshold that is material dependent.
87,Ontario,1620,10,3,-10,CREEP_COMP_100_SEC,0.191,0.265,0.228,0.228,0.0523259,0.22949957,AH,Representative property from two or more measurements with a coefficient of variation greater than a threshold that is material dependent.
87,Ontario,1620,10,3,25,CREEP_COMP_100_SEC,10.612,17.072,13.842,13.842,4.56790981,0.3300036,AH,Representative property from two or more measurements with a coefficient of variation greater than a threshold that is material dependent.
87,Ontario,1620,10,3,-10,CREEP_COMP_50_SEC,0.156,0.21,0.183,0.183,0.03818377,0.20865446,AH,Representative property from two or more measurements with a coefficient of variation greater than a threshold that is material dependent.
87,Ontario,1620,10,3,25,CREEP_COMP_50_SEC,7.855,11.851,9.853,9.853,2.8255987,0.28677547,AH,Representative property from two or more measurements with a coefficient of variation greater than a threshold that is material dependent.
87,Ontario,1680,6,2,-10,CREEP_COMP_1_SEC,0.061,0.067,0.064,0.064,0.00424264,0.06629126,AL,Representative property from two or more measurements with a coefficient of variation less than or equal to a threshold that is material dependent.
87,Ontario,1680,6,2,5,CREEP_COMP_20_SEC,0.278,0.463,0.3705,0.3705,0.13081475,0.35307626,AH,Representative property from two or more measurements with a coefficient of variation greater than a threshold that is material dependent.
87,Ontario,1680,6,2,-10,CREEP_COMP_2_SEC,0.068,0.074,0.071,0.071,0.00424264,0.0597555,AL,Representative property from two or more measurements with a coefficient of variation less than or equal to a threshold that is material dependent.
87,Ontario,1680,6,2,25,CREEP_COMP_2_SEC,1.17,1.269,1.2195,1.2195,0.07000357,0.0574035,AL,Representative property from two or more measurements with a coefficient of variation less than or equal to a threshold that is material dependent.
87,Ontario,1680,6,2,-10,CREEP_COMP_5_SEC,0.077,0.085,0.081,0.081,0.00565685,0.06983771,AL,Representative property from two or more measurements with a coefficient of variation less than or equal to a threshold that is material dependent.
87,Ontario,1680,6,2,25,CREEP_COMP_5_SEC,1.856,1.993,1.9245,1.9245,0.09687363,0.05033704,AL,Representative property from two or more measurements with a coefficient of variation less than or equal to a threshold that is material dependent.
87,Ontario,1680,6,2,-10,CREEP_COMP_10_SEC,0.086,0.094,0.09,0.09,0.00565685,0.06285394,AL,Representative property from two or more measurements with a coefficient of variation less than or equal to a threshold that is material dependent.
87,Ontario,1680,6,2,25,CREEP_COMP_10_SEC,2.591,2.912,2.7515,2.7515,0.22698128,0.08249365,AL,Representative property from two or more measurements with a coefficient of variation less than or equal to a threshold that is material dependent.
87,Ontario,1680,6,2,-10,CREEP_COMP_100_SEC,0.141,0.155,0.148,0.148,0.00989949,0.06688848,AL,Representative property from two or more measurements with a coefficient of variation less than or equal to a threshold that is material dependent.
87,Ontario,1680,6,2,25,CREEP_COMP_100_SEC,8.674,9.297,8.9855,8.9855,0.44052752,0.04902649,AL,Representative property from two or more measurements with a coefficient of variation less than or equal to a threshold that is material dependent.
87,Ontario,1680,6,2,-10,CREEP_COMP_50_SEC,0.121,0.128,0.1245,0.1245,0.00494975,0.03975701,AL,Representative property from two or more measurements with a coefficient of variation less than or equal to a threshold that is material dependent.
87,Ontario,1680,6,2,25,CREEP_COMP_50_SEC,5.752,6.506,6.129,6.129,0.53315851,0.08698948,AL,Representative property from two or more measurements with a coefficient of variation less than or equal to a threshold that is material dependent.
87,Ontario,1680,6,2,-10,CREEP_COMP_20_SEC,0.098,0.107,0.1025,0.1025,0.00636396,0.06208742,AL,Representative property from two or more measurements with a coefficient of variation less than or equal to a threshold that is material dependent.
87,Ontario,1680,6,2,25,CREEP_COMP_20_SEC,3.673,4.175,3.924,3.924,0.3549676,0.09046065,AL,Representative property from two or more measurements with a coefficient of variation less than or equal to a threshold that is material dependent.
87,Ontario,1680,6,2,5,CREEP_COMP_1_SEC,0.116,0.18,0.148,0.148,0.04525483,0.30577591,AH,Representative property from two or more measurements with a coefficient of variation greater than a threshold that is material dependent.
87,Ontario,1680,6,2,5,CREEP_COMP_2_SEC,0.135,0.221,0.178,0.178,0.06081118,0.34163586,AH,Representative property from two or more measurements with a coefficient of variation greater than a threshold that is material dependent.
87,Ontario,1680,6,2,5,CREEP_COMP_5_SEC,0.175,0.289,0.232,0.232,0.08061017,0.34745764,AH,Representative property from two or more measurements with a coefficient of variation greater than a threshold that is material dependent.
87,Ontario,1680,6,2,5,CREEP_COMP_10_SEC,0.222,0.362,0.292,0.292,0.09899495,0.3390238,AH,Representative property from two or more measurements with a coefficient of variation greater than a threshold that is material dependent.
87,Ontario,1680,6,2,5,CREEP_COMP_100_SEC,0.542,0.874,0.708,0.708,0.23475945,0.33158115,AH,Representative property from two or more measurements with a coefficient of variation greater than a threshold that is material dependent.
87,Ontario,1680,6,2,5,CREEP_COMP_50_SEC,0.399,0.65,0.5245,0.5245,0.1774838,0.33838666,AH,Representative property from two or more measurements with a coefficient of variation greater than a threshold that is material dependent.
87,Ontario,1680,6,2,25,CREEP_COMP_1_SEC,0.817,0.854,0.8355,0.8355,0.02616295,0.03131412,AL,Representative property from two or more measurements with a coefficient of variation less than or equal to a threshold that is material dependent.
87,Ontario,1806,6,3,25,CREEP_COMP_1_SEC,1.526,1.526,1.526,1.526,,,AS,Representative property from a single measurement.
87,Ontario,1806,6,3,5,CREEP_COMP_1_SEC,0.132,0.132,0.132,0.132,,,AS,Representative property from a single measurement.
87,Ontario,1806,6,3,-10,CREEP_COMP_2_SEC,0.067,0.067,0.067,0.067,,,AS,Representative property from a single measurement.
87,Ontario,1806,6,3,25,CREEP_COMP_2_SEC,2.546,2.546,2.546,2.546,,,AS,Representative property from a single measurement.
87,Ontario,1806,6,3,5,CREEP_COMP_2_SEC,0.157,0.157,0.157,0.157,,,AS,Representative property from a single measurement.
87,Ontario,1806,6,3,-10,CREEP_COMP_5_SEC,0.077,0.077,0.077,0.077,,,AS,Representative property from a single measurement.
87,Ontario,1806,6,3,25,CREEP_COMP_5_SEC,4.141,4.141,4.141,4.141,,,AS,Representative property from a single measurement.
87,Ontario,1806,6,3,5,CREEP_COMP_5_SEC,0.21,0.21,0.21,0.21,,,AS,Representative property from a single measurement.
87,Ontario,1806,6,3,-10,CREEP_COMP_10_SEC,0.086,0.086,0.086,0.086,,,AS,Representative property from a single measurement.
87,Ontario,1806,6,3,25,CREEP_COMP_10_SEC,6.346,6.346,6.346,6.346,,,AS,Representative property from a single measurement.
87,Ontario,1806,6,3,5,CREEP_COMP_10_SEC,0.266,0.266,0.266,0.266,,,AS,Representative property from a single measurement.
87,Ontario,1806,6,3,-10,CREEP_COMP_20_SEC,0.098,0.098,0.098,0.098,,,AS,Representative property from a single measurement.
87,Ontario,1806,6,3,25,CREEP_COMP_20_SEC,9.128,9.128,9.128,9.128,,,AS,Representative property from a single measurement.
87,Ontario,1806,6,3,5,CREEP_COMP_20_SEC,0.341,0.341,0.341,0.341,,,AS,Representative property from a single measurement.
87,Ontario,1806,6,3,-10,CREEP_COMP_100_SEC,0.141,0.141,0.141,0.141,,,AS,Representative property from a single measurement.
87,Ontario,1806,6,3,25,CREEP_COMP_100_SEC,21.758,21.758,21.758,21.758,,,AS,Representative property from a single measurement.
87,Ontario,1806,6,3,5,CREEP_COMP_100_SEC,0.725,0.725,0.725,0.725,,,AS,Representative property from a single measurement.
87,Ontario,1806,6,3,-10,CREEP_COMP_50_SEC,0.12,0.12,0.12,0.12,,,AS,Representative property from a single measurement.
87,Ontario,1806,6,3,25,CREEP_COMP_50_SEC,15.161,15.161,15.161,15.161,,,AS,Representative property from a single measurement.
87,Ontario,1806,6,3,5,CREEP_COMP_50_SEC,0.515,0.515,0.515,0.515,,,AS,Representative property from a single measurement.
87,Ontario,1806,6,3,-10,CREEP_COMP_1_SEC,0.061,0.061,0.061,0.061,,,AS,Representative property from a single measurement.
